Repository: Gautam-25mm06004/low-alloy-steel-properties

# Mechanical Properties of Low-Alloy Steels

Predicts tensile strength, yield strength and elongation of low-alloy steels from composition and test temperature: exploratory analysis, model training and a fuller property-prediction study.

## Contents

| File | What it does |
|---|---|
| `notebooks/low_alloy_steel_property_prediction.ipynb` | Mechanical Properties of Low-Alloy Steels |
| `notebooks/01_exploratory_analysis.ipynb` | Importing Libraries |
| `notebooks/02_model_training.ipynb` | Importing Libraries |

Notebooks are saved with the outputs of their last run, so results and figures can be read on GitHub without running anything.

File: notebooks/low_alloy_steel_property_prediction.ipynb (part 1 of 2)
# Mechanical Properties of Low-Alloy Steels
**Composition- and temperature-dependent prediction of strength and ductility**

---

**Aim.** Predict four tensile properties of low-alloy steels from chemical composition and test temperature:

| Property | Symbol | Unit |
|---|---|---|
| 0.2 % proof stress | $R_{p0.2}$ | MPa |
| Ultimate tensile strength | $R_m$ | MPa |
| Elongation at fracture | $A$ | % |
| Reduction in area | $Z$ | % |

**Data.** 915 tensile tests on 95 low-alloy steel grades (alloy codes), each tested at several temperatures from room temperature to high temperature. Every grade is described by up to 14 composition variables (wt %). The data are commonly attributed to the NIMS MatNavi materials database.

**Central methodological point.** Each grade appears at several temperatures. If rows are split at random, the same steel appears in both the training and test sets, and the model only has to *interpolate across temperature for a steel it has already seen*. The practically relevant task is predicting a **new steel grade**, so every split in this study is grouped by alloy. The size of the difference between the two protocols is measured explicitly in §6.

**Study outline**

| § | Content |
|---|---|
| 1 | Environment and configuration |
| 2 | Data loading and harmonisation |
| 3 | Data integrity: composition consistency, physical constraints, statistical outlier detection |
| 4 | Exploratory metallurgy: temperature response, strength–ductility trade-off, composition effects |
| 5 | Feature engineering: carbon equivalent and temperature interactions; original vs full feature sets |
| 6 | Validation design: row-wise vs alloy-grouped cross-validation |
| 7 | Model benchmark: 13 regressors × 4 properties × 2 feature sets |
| 8 | Hyperparameter optimisation under grouped cross-validation |
| 9 | Hold-out evaluation on unseen alloys |
| 10 | Prediction uncertainty: Gaussian-process intervals and conformal prediction |
| 11 | Interpretation: composition-aware permutation importance and ICE profiles |
| 12 | Extrapolation diagnostics and data requirements |
| 13 | Alloy design tool and model export |

## 1 · Environment and Configuration

```
%pip install -q catboost xgboost lightgbm
```

Note: you may need to restart the kernel to use updated packages.

```
import io
import re
import sys
import json
import time
import shutil
import platform
import warnings
from pathlib import Path
from datetime import datetime, timezone

import numpy as np
import pandas as pd
import joblib
import matplotlib.pyplot as plt
import matplotlib.ticker as mtick
import seaborn as sns
from scipy import stats
from scipy.stats import loguniform, randint, uniform
from IPython.display import display, Markdown

import sklearn
from sklearn.base import clone
from sklearn.pipeline import Pipeline
from sklearn.preprocessing import StandardScaler, PolynomialFeatures, FunctionTransformer
from sklearn.compose import TransformedTargetRegressor
from sklearn.decomposition import PCA
from sklearn.model_selection import (KFold, GroupKFold, GroupShuffleSplit, cross_validate, cross_val_predict,
                                     RandomizedSearchCV)
from sklearn.metrics import r2_score, mean_absolute_error, mean_squared_error
from sklearn.linear_model import Ridge, Lasso, ElasticNet
from sklearn.ensemble import RandomForestRegressor, ExtraTreesRegressor
from sklearn.gaussian_process import GaussianProcessRegressor
from sklearn.gaussian_process.kernels import RBF, WhiteKernel, ConstantKernel
from sklearn.svm import SVR
from sklearn.neighbors import KNeighborsRegressor, NearestNeighbors
from sklearn.neural_network import MLPRegressor

import xgboost
import lightgbm
import catboost
from xgboost import XGBRegressor
from lightgbm import LGBMRegressor
from catboost import CatBoostRegressor

warnings.filterwarnings("ignore")
IN_COLAB = "google.colab" in sys.modules
VERSIONS = {"python": platform.python_version(), "scikit-learn": sklearn.__version__, "xgboost": xgboost.__version__,
            "lightgbm": lightgbm.__version__, "catboost": catboost.__version__, "pandas": pd.__version__}
print("  ·  ".join(f"{k} {v}" for k, v in VERSIONS.items()))
```

python 3.11.9  ·  scikit-learn 1.9.1  ·  xgboost 3.2.0  ·  lightgbm 4.7.0  ·  catboost 1.2.10  ·  pandas 2.3.3

```
CFG = {
    "seed": 42,
    "test_alloy_fraction": 0.20,
    "cv_folds": 5,
    "search_iter": {"RIDGE": 10, "RIDGE_POLY": 10, "LASSO": 10, "ENET": 12, "RF": 10, "ET": 10, "XGB": 12,
                    "LGBM": 12, "CAT": 6, "GP": 0, "SVR": 12, "KNN": 10, "MLP": 8},
    "outlier_z": 4.0,
    "conformal_alpha": 0.10,
    "quick_run": False,
    "csv_candidates": ["Low-alloy-steel-data.csv", "Low-alloy-steel-data-cleaned.csv"],
    "drive_folder": "/content/drive/MyDrive",
}
if CFG["quick_run"]:
    CFG["search_iter"] = {k: (2 if v else 0) for k, v in CFG["search_iter"].items()}

BASE = (Path("/content") if IN_COLAB else Path.cwd()) / "steel_property_study"
PATHS = {k: BASE / k for k in ("figures", "tables", "models")}
for p in PATHS.values():
    p.mkdir(parents=True, exist_ok=True)
SEED = CFG["seed"]
```

**Visual conventions.** Each property has a fixed colour throughout the notebook. Model families share colour families.

```
STEEL, COPPER, SLATE, GRAPHITE = "#2E4057", "#B87333", "#8D99AE", "#1B1B1E"
PROP_COLORS = {"proof_stress_MPa": "#2E4057", "tensile_strength_MPa": "#B87333",
               "elongation_pct": "#4C9A8A", "reduction_area_pct": "#C9A227"}
PROP_LABELS = {"proof_stress_MPa": "0.2% proof stress [MPa]", "tensile_strength_MPa": "Tensile strength [MPa]",
               "elongation_pct": "Elongation [%]", "reduction_area_pct": "Reduction in area [%]"}
PROP_SHORT = {"proof_stress_MPa": "Rp0.2", "tensile_strength_MPa": "Rm", "elongation_pct": "A", "reduction_area_pct": "Z"}

sns.set_theme(style="white", context="notebook")
plt.rcParams.update({
    "figure.dpi": 110, "savefig.dpi": 220, "font.size": 10, "axes.titlesize": 11, "axes.titleweight": "bold",
    "axes.titlelocation": "left", "axes.spines.top": False, "axes.spines.right": False,
    "axes.grid": True, "axes.grid.axis": "y", "grid.color": "#E5E7EB", "grid.linewidth": 0.8,
    "axes.edgecolor": "#6B7280", "legend.frameon": False, "axes.prop_cycle": plt.cycler(color=list(PROP_COLORS.values()) + [SLATE, "#7B2D26"]),
})


def keep(fig, name):
    fig.savefig(PATHS["figures"] / f"{name}.png", bbox_inches="tight", facecolor="white")


def keep_table(df, name):
    df.to_csv(PATHS["tables"] / f"{name}.csv")


def say(text):
    display(Markdown(text))


def rmse(y, p):
    return float(np.sqrt(mean_squared_error(y, p)))
```

## 2 · Data Loading and Harmonisation
The notebook looks for the CSV in the working directory. If it is not there, it looks in the Google Drive folder named in `CFG["drive_folder"]`, mounting Drive if needed. If it still cannot find the file, it asks you to upload it. Column names are then mapped to a single naming scheme, so either the raw file or the previously cleaned export can be used.

```
def locate_csv():
    for name in CFG["csv_candidates"]:
        for folder in [Path("."), Path("data"), Path("../data"), Path("/content")]:
            if (folder / name).exists():
                return pd.read_csv(folder / name), str(folder / name)
    if IN_COLAB:
        try:
            from google.colab import drive
            drive.mount("/content/drive", force_remount=False)
            for name in CFG["csv_candidates"]:
                hits = list(Path(CFG["drive_folder"]).rglob(name))
                if hits:
                    return pd.read_csv(hits[0]), str(hits[0])
        except Exception as exc:
            print(f"Drive search skipped: {exc}")
        from google.colab import files
        up = files.upload()
        key = next(iter(up))
        return pd.read_csv(io.BytesIO(up[key])), f"upload: {key}"
    raise FileNotFoundError("Low-alloy-steel-data.csv not found.")


def harmonise(frame):
    frame = frame.loc[:, ~frame.columns.astype(str).str.lower().str.startswith("unnamed")].copy()
    frame.columns = [str(c).strip() for c in frame.columns]
    mapping = {}
    for c in frame.columns:
        lc = c.lower()
        if "alloy" in lc:
            mapping[c] = "alloy_id"
        elif "temp" in lc:
            mapping[c] = "temperature_C"
        elif "proof" in lc:
            mapping[c] = "proof_stress_MPa"
        elif "tensile" in lc:
            mapping[c] = "tensile_strength_MPa"
        elif "elong" in lc:
            mapping[c] = "elongation_pct"
        elif "reduction" in lc:
            mapping[c] = "reduction_area_pct"
        elif re.fullmatch(r"nb\s*\+\s*ta", lc):
            mapping[c] = "Nb_Ta"
    return frame.rename(columns=mapping)


raw, source = locate_csv()
steel = harmonise(raw)
PROPS = list(PROP_LABELS)
COMPOSITION = [c for c in steel.columns if c not in ["alloy_id", "temperature_C"] + PROPS]
steel[COMPOSITION + ["temperature_C"] + PROPS] = steel[COMPOSITION + ["temperature_C"] + PROPS].apply(pd.to_numeric, errors="coerce")
print(f"Source: {source}")
print(f"{len(steel)} tests · {steel['alloy_id'].nunique()} alloys · composition variables: {', '.join(COMPOSITION)}")
display(steel.head())
```

Source: Low-alloy-steel-data.csv
915 tests · 95 alloys · composition variables: C, Si, Mn, P, S, Ni, Cr, Mo, Cu, V, Al, N, Ceq, Nb_Ta

  alloy_id     C    Si    Mn      P      S     Ni    Cr    Mo    Cu    V  \
0      MBB  0.12  0.36  0.52  0.009  0.003  0.089  0.97  0.61  0.04  0.0   
1      MBB  0.12  0.36  0.52  0.009  0.003  0.089  0.97  0.61  0.04  0.0   
2      MBB  0.12  0.36  0.52  0.009  0.003  0.089  0.97  0.61  0.04  0.0   
3      MBB  0.12  0.36  0.52  0.009  0.003  0.089  0.97  0.61  0.04  0.0   
4      MBB  0.12  0.36  0.52  0.009  0.003  0.089  0.97  0.61  0.04  0.0   

      Al       N  Ceq  Nb_Ta  temperature_C  proof_stress_MPa  \
0  0.003  0.0066  0.0    0.0             27               342   
1  0.003  0.0066  0.0    0.0            100               338   
2  0.003  0.0066  0.0    0.0            200               337   
3  0.003  0.0066  0.0    0.0            300               346   
4  0.003  0.0066  0.0    0.0            400               316   

   tensile_strength_MPa  elongation_pct  reduction_area_pct  
0                   490              30                  71  
1                   454              27                  72  
2                   465              23                  69  
3                   495              21                  70  
4                   489              26                  79

## 3 · Data Integrity

### 3.1 Structure and composition consistency
Each alloy should have exactly one composition. The checks below confirm this, count the tests per alloy, and summarise the temperature grid. They also report how often each element is recorded as zero, because a variable that is almost always zero carries little information.

```
per_alloy = steel.groupby("alloy_id")
comp_unique = per_alloy[COMPOSITION].nunique().max(axis=1)
structure = {
    "tests": len(steel),
    "alloys": steel["alloy_id"].nunique(),
    "tests per alloy (min / median / max)": f"{per_alloy.size().min()} / {per_alloy.size().median():.0f} / {per_alloy.size().max()}",
    "alloys with inconsistent composition": int((comp_unique > 1).sum()),
    "distinct test temperatures": steel["temperature_C"].nunique(),
    "temperature range [°C]": f"{steel['temperature_C'].min():.0f} – {steel['temperature_C'].max():.0f}",
    "missing values": int(steel.isna().sum().sum()),
    "duplicate rows": int(steel.duplicated().sum()),
}
display(pd.Series(structure, name="value").to_frame())

alloy_comp = per_alloy[COMPOSITION].first()
element_profile = pd.DataFrame({
    "alloys with zero": (alloy_comp == 0).mean(),
    "min": alloy_comp.min(), "median": alloy_comp.median(), "max": alloy_comp.max(),
    "CV": alloy_comp.std() / alloy_comp.mean().replace(0, np.nan),
})
display(element_profile.style.format(precision=3).format("{:.0%}", subset=["alloys with zero"])
        .background_gradient(subset=["alloys with zero"], cmap="Greys"))

ELEMENTS = [c for c in COMPOSITION if element_profile.loc[c, "alloys with zero"] < 0.5 and alloy_comp[c].nunique() > 1]
EXCLUDED = [c for c in COMPOSITION if c not in ELEMENTS]
print(f"Composition variables retained: {ELEMENTS}")
print(f"Excluded (constant or zero for ≥50 % of alloys): {EXCLUDED or 'none'}")

fig, ax = plt.subplots(figsize=(12, 3.2))
grid = pd.crosstab(steel["alloy_id"], steel["temperature_C"]).gt(0).sum()
ax.bar(grid.index.astype(str), grid.values, color=SLATE)
ax.set(title="Number of alloys tested at each temperature", xlabel="temperature [°C]", ylabel="alloys")
ax.tick_params(axis="x", rotation=45)
keep(fig, "3_1_temperature_grid")
plt.show()
```

                                            value
tests                                         915
alloys                                         95
tests per alloy (min / median / max)  9 / 10 / 11
alloys with inconsistent composition            0
distinct test temperatures                     13
temperature range [°C]                   27 – 650
missing values                                  0
duplicate rows                                  0

Composition variables retained: ['C', 'Si', 'Mn', 'P', 'S', 'Ni', 'Cr', 'Mo', 'Cu', 'Al', 'N']
Excluded (constant or zero for ≥50 % of alloys): ['V', 'Ceq', 'Nb_Ta']

### 3.2 Physical constraints
Checks that must hold for any valid tensile test:
- the proof stress cannot exceed the tensile strength;
- elongation and reduction in area must lie between 0 and 100 %;
- all stresses must be positive.

```
violations = pd.DataFrame({
    "Rp0.2 > Rm": steel["proof_stress_MPa"] > steel["tensile_strength_MPa"],
    "A outside (0, 100]": ~steel["elongation_pct"].between(0, 100, inclusive="right"),
    "Z outside (0, 100]": ~steel["reduction_area_pct"].between(0, 100, inclusive="right"),
    "non-positive stress": (steel[["proof_stress_MPa", "tensile_strength_MPa"]] <= 0).any(axis=1),
})
display(violations.sum().rename("violations").to_frame().T)
if violations.any(axis=1).any():
    display(steel[violations.any(axis=1)])
steel["yield_ratio"] = steel["proof_stress_MPa"] / steel["tensile_strength_MPa"]
```

            Rp0.2 > Rm  A outside (0, 100]  Z outside (0, 100]  \
violations           1                   0                   0   

            non-positive stress  
violations                    0

    alloy_id     C    Si    Mn     P      S    Ni    Cr    Mo    Cu     V  \
680      VbN  0.15  0.52  0.78  0.01  0.009  0.12  1.17  0.98  0.08  0.23   

        Al       N  Ceq  Nb_Ta  temperature_C  proof_stress_MPa  \
680  0.003  0.0106  0.0    0.0            550               408   

     tensile_strength_MPa  elongation_pct  reduction_area_pct  
680                   162              18                  80

### 3.3 Statistical outlier detection
The original analysis corrected a single suspicious value (alloy CbC) by inspecting it manually. Here the same idea is applied to every alloy and every property systematically:

1. For each alloy and property, a quadratic trend in temperature is fitted.
2. Residuals are standardised with a robust scale, the median absolute deviation (MAD) pooled over all alloys.
3. A point is flagged if $|z| >$ `outlier_z`.

A flagged value is removed **only from the model of the property concerned**. The other properties from the same test are kept.

```
def trend_residuals(frame, prop):
    res = pd.Series(np.nan, index=frame.index)
    for _, g in frame.groupby("alloy_id"):
        g = g.dropna(subset=[prop])
        if len(g) >= 5:
            t = g["temperature_C"].to_numpy() / 100
            coef = np.polyfit(t, g[prop].to_numpy(), 2)
            res.loc[g.index] = g[prop].to_numpy() - np.polyval(coef, t)
    return res


flags = {}
for prop in PROPS:
    r = trend_residuals(steel, prop)
    scale = stats.median_abs_deviation(r.dropna(), scale="normal")
    steel[f"z_{prop}"] = r / scale
    flags[prop] = steel[f"z_{prop}"].abs() > CFG["outlier_z"]

flag_table = steel.loc[pd.DataFrame(flags).any(axis=1), ["alloy_id", "temperature_C"] + PROPS + [f"z_{p}" for p in PROPS]]
say(f"**{len(flag_table)} tests with at least one flagged property** (|z| > {CFG['outlier_z']})")
display(flag_table.style.format(precision=2).background_gradient(subset=[f"z_{p}" for p in PROPS], cmap="RdBu_r", vmin=-8, vmax=8))

fig, axes = plt.subplots(1, 4, figsize=(20, 3.8))
for ax, prop in zip(axes, PROPS):
    for alloy in steel.loc[flags[prop], "alloy_id"].unique():
        g = steel[steel["alloy_id"] == alloy].sort_values("temperature_C")
        ax.plot(g["temperature_C"], g[prop], "-o", ms=3, lw=1, color=SLATE, alpha=0.8)
    f = steel[flags[prop]]
    ax.scatter(f["temperature_C"], f[prop], s=80, facecolor="none", edgecolor="red", lw=1.8, zorder=5)
    ax.set(title=f"{PROP_SHORT[prop]}: {int(flags[prop].sum())} flagged", xlabel="T [°C]", ylabel=PROP_LABELS[prop])
fig.suptitle("Curves of alloys containing flagged points (red circles)", x=0.01, ha="left", fontweight="bold")
fig.tight_layout()
keep(fig, "3_3_outliers")
plt.show()

clean = steel.copy()
for prop in PROPS:
    clean.loc[flags[prop] | violations.any(axis=1), prop] = np.nan
display(clean[PROPS].notna().sum().rename("usable observations").to_frame().T)
```

                     proof_stress_MPa  tensile_strength_MPa  elongation_pct  \
usable observations               902                   903             910   

                     reduction_area_pct  
usable observations                 902

## 4 · Exploratory Metallurgy

### 4.1 Temperature response
Each alloy's curve is drawn as a thin line, with the across-alloy median and interquartile band on top. The panels show how strength softens with temperature, and whether ductility responds consistently across alloys or depends on the individual alloy.

```
fig, axes = plt.subplots(1, 4, figsize=(21, 4.3))
for ax, prop in zip(axes, PROPS):
    for _, g in clean.groupby("alloy_id"):
        g = g.sort_values("temperature_C")
        ax.plot(g["temperature_C"], g[prop], color=PROP_COLORS[prop], alpha=0.12, lw=0.8)
    q = clean.groupby("temperature_C")[prop].quantile([0.25, 0.5, 0.75]).unstack()
    q = q[clean.groupby("temperature_C")[prop].count() >= 5]
    ax.fill_between(q.index, q[0.25], q[0.75], color=PROP_COLORS[prop], alpha=0.25)
    ax.plot(q.index, q[0.5], color=GRAPHITE, lw=2.2)
    ax.set(title=PROP_LABELS[prop], xlabel="test temperature [°C]")
fig.tight_layout()
keep(fig, "4_1_temperature_response")
plt.show()
```

### 4.2 How consistently properties respond to temperature
For each alloy, the Spearman correlation between temperature and each property is computed. The distributions across the 95 alloys summarise all the per-alloy correlation heatmaps from the original analysis in one view. A narrow distribution means every alloy responds in the same direction. A wide one means the temperature dependence varies from alloy to alloy.

```
rho = clean.groupby("alloy_id").apply(
    lambda g: pd.Series({p: stats.spearmanr(g["temperature_C"], g[p], nan_policy="omit").statistic for p in PROPS}))
fig, ax = plt.subplots(figsize=(11, 4))
long = rho.melt(var_name="property", value_name="rho").dropna()
long["property"] = long["property"].map(PROP_SHORT)
sns.violinplot(data=long, x="property", y="rho", hue="property", inner=None, cut=0, ax=ax, legend=False,
               palette={PROP_SHORT[p]: PROP_COLORS[p] for p in PROPS}, saturation=0.8)
sns.stripplot(data=long, x="property", y="rho", color=GRAPHITE, size=2.5, alpha=0.5, ax=ax)
ax.axhline(0, c="k", lw=0.8)
ax.set(title="Per-alloy Spearman correlation with temperature", xlabel="", ylabel="Spearman ρ (T, property)")
keep(fig, "4_2_per_alloy_rho")
plt.show()
display(rho.describe().T[["mean", "25%", "50%", "75%"]].assign(**{"share negative": (rho < 0).mean()})
        .rename(index=PROP_SHORT).style.format(precision=2))
```

### 4.3 Strength–ductility relationships
The pairwise relations between the four properties, with points coloured by temperature, together with the distribution of the yield ratio $R_{p0.2}/R_m$. A strong negative link between strength and ductility means that a model predicting all four properties must reproduce this trade-off.

```
fig, axes = plt.subplots(1, 3, figsize=(19, 5))
sc = axes[0].scatter(clean["tensile_strength_MPa"], clean["elongation_pct"], c=clean["temperature_C"], cmap="inferno",
                     s=14, alpha=0.8)
axes[0].set(xlabel=PROP_LABELS["tensile_strength_MPa"], ylabel=PROP_LABELS["elongation_pct"], title="Strength–ductility map")
fig.colorbar(sc, ax=axes[0], label="T [°C]")
axes[1].scatter(clean["proof_stress_MPa"], clean["tensile_strength_MPa"], c=clean["temperature_C"], cmap="inferno", s=14, alpha=0.8)
lim = [clean[["proof_stress_MPa", "tensile_strength_MPa"]].min().min(), clean[["proof_stress_MPa", "tensile_strength_MPa"]].max().max()]
axes[1].plot(lim, lim, "k--", lw=1, label="Rp0.2 = Rm")
axes[1].set(xlabel=PROP_LABELS["proof_stress_MPa"], ylabel=PROP_LABELS["tensile_strength_MPa"], title="Proof stress vs tensile strength")
axes[1].legend()
sns.heatmap(clean[PROPS + ["temperature_C"]].corr(method="spearman").rename(index=PROP_SHORT, columns=PROP_SHORT),
            annot=True, fmt=".2f", cmap="RdBu_r", vmin=-1, vmax=1, ax=axes[2], cbar=False, square=True)
axes[2].set_title("Spearman correlations")
fig.tight_layout()
keep(fig, "4_3_strength_ductility")
plt.show()
```

### 4.4 Composition space
Composition is analysed **at the alloy level**, one row per steel, so that alloys tested at more temperatures do not carry more weight. A principal component analysis of the standardised compositions shows how the 95 grades are spread through composition space and whether there are distinct steel families. Points are coloured by room-temperature tensile strength.

```
rt = clean[clean["temperature_C"] == clean["temperature_C"].min()].groupby("alloy_id")[PROPS].mean()
alloy_table = alloy_comp[ELEMENTS].join(rt)
Zc = StandardScaler().fit_transform(alloy_table[ELEMENTS])
pca = PCA(n_components=min(5, len(ELEMENTS)), random_state=SEED).fit(Zc)
scores = pca.transform(Zc)

fig, axes = plt.subplots(1, 3, figsize=(19, 5), gridspec_kw={"width_ratios": [1.2, 1, 1]})
sc = axes[0].scatter(scores[:, 0], scores[:, 1], c=alloy_table["tensile_strength_MPa"], cmap="copper_r", s=45, edgecolor="k", lw=0.3)
fig.colorbar(sc, ax=axes[0], label="Rm at lowest test temperature [MPa]")
axes[0].set(xlabel=f"PC1 ({pca.explained_variance_ratio_[0]:.0%})", ylabel=f"PC2 ({pca.explained_variance_ratio_[1]:.0%})",
            title="Alloys in composition space")
load = pd.DataFrame(pca.components_[:2].T, index=ELEMENTS, columns=["PC1", "PC2"])
for el, (a, b) in load.iterrows():
    axes[0].annotate(el, (a * 3, b * 3), color=COPPER, fontsize=8, ha="center")
    axes[0].arrow(0, 0, a * 2.6, b * 2.6, color=COPPER, alpha=0.5, head_width=0.05)
axes[1].bar(range(1, len(pca.explained_variance_ratio_) + 1), np.cumsum(pca.explained_variance_ratio_), color=SLATE)
axes[1].yaxis.set_major_formatter(mtick.PercentFormatter(1))
axes[1].set(title="Cumulative explained variance", xlabel="components")

comp_effect = pd.DataFrame({p: {el: stats.spearmanr(alloy_table[el], alloy_table[p], nan_policy="omit").statistic for el in ELEMENTS}
                            for p in PROPS}).rename(columns=PROP_SHORT)
sns.heatmap(comp_effect, annot=True, fmt=".2f", cmap="RdBu_r", vmin=-1, vmax=1, ax=axes[2], cbar=False)
axes[2].set_title("Element vs room-temperature property (Spearman ρ, alloy level)")
fig.tight_layout()
keep(fig, "4_4_composition_space")
plt.show()
```

## 5 · Feature Engineering

Two feature sets are compared throughout the study:

| Set | Content |
|---|---|
| **original** | C, Mn, Cr, Ni, Al, T, plus the interactions from the original analysis: $T^2$ and $T\times$element for each of the five elements |
| **full** | every retained composition variable, T, $T^2$, the IIW carbon equivalent, and temperature interactions with CE, C, Mn, Cr, Ni, Mo and Al |

The IIW carbon equivalent $CE = C + \frac{Mn}{6} + \frac{Cr+Mo+V}{5} + \frac{Ni+Cu}{15}$ summarises hardenability in a single index. Features are computed inside the model pipeline from the raw composition and temperature. This means every analysis that varies an input, such as permutation importance and the ICE profiles, keeps the derived features consistent with the input that was changed.

```
RAW_INPUTS = ELEMENTS + ["temperature_C"]
ORIGINAL_ELEMENTS = [e for e in ["C", "Mn", "Cr", "Ni", "Al"] if e in ELEMENTS]


def carbon_equivalent(df):
    g = lambda e: df[e] if e in df else 0.0
    return g("C") + g("Mn") / 6 + (g("Cr") + g("Mo") + g("V")) / 5 + (g("Ni") + g("Cu")) / 15


def engineer(df, feature_set="full"):
    t = df["temperature_C"] / 100.0
    out = {}
    if feature_set == "original":
        for e in ORIGINAL_ELEMENTS:
            out[e] = df[e]
        out["T"], out["T2"] = t, t ** 2
        for e in ORIGINAL_ELEMENTS:
            out[f"T_x_{e}"] = t * df[e]
    else:
        for e in ELEMENTS:
            out[e] = df[e]
        ce = carbon_equivalent(df)
        out["T"], out["T2"], out["CE"], out["T_x_CE"] = t, t ** 2, ce, t * ce
        for e in ["C", "Mn", "Cr", "Ni", "Mo", "Al"]:
            if e in ELEMENTS:
                out[f"T_x_{e}"] = t * df[e]
    return pd.DataFrame(out, index=df.index)


FEATURE_SETS = ["original", "full"]
for fs in FEATURE_SETS:
    print(f"{fs:<9} {engineer(clean.head(), fs).shape[1]:>2} features: {', '.join(engineer(clean.head(), fs).columns)}")
```

original  12 features: C, Mn, Cr, Ni, Al, T, T2, T_x_C, T_x_Mn, T_x_Cr, T_x_Ni, T_x_Al
full      21 features: C, Si, Mn, P, S, Ni, Cr, Mo, Cu, Al, N, T, T2, CE, T_x_CE, T_x_C, T_x_Mn, T_x_Cr, T_x_Ni, T_x_Mo, T_x_Al

## 6 · Validation Design

A test set of **unseen alloys** is held out, 20 % of the alloy codes, and is used only in §9. Cross-validation on the remaining alloys uses `GroupKFold` with the alloy as the group.

The effect of row-wise splitting, as used in the original analysis, is measured next. A default random forest is evaluated both ways, and the gap between the two scores shows how optimistic row-wise validation is for a model that is meant to be applied to new steels.

```
splitter = GroupShuffleSplit(n_splits=1, test_size=CFG["test_alloy_fraction"], random_state=SEED)
train_idx, test_idx = next(splitter.split(clean, groups=clean["alloy_id"]))
train, test = clean.iloc[train_idx].copy(), clean.iloc[test_idx].copy()
GCV = GroupKFold(n_splits=CFG["cv_folds"])
RCV = KFold(n_splits=CFG["cv_folds"], shuffle=True, random_state=SEED)
assert not set(train["alloy_id"]) & set(test["alloy_id"])

display(pd.DataFrame({"alloys": [train["alloy_id"].nunique(), test["alloy_id"].nunique()],
                      "tests": [len(train), len(test)]}, index=["train", "test"]))


def target_data(frame, prop):
    d = frame.dropna(subset=[prop])
    return d[RAW_INPUTS], d[prop], d["alloy_id"]


def probe_pipeline(fs="full"):
    return Pipeline([("features", FunctionTransformer(engineer, kw_args={"feature_set": fs})),
                     ("model", RandomForestRegressor(n_estimators=300, random_state=SEED, n_jobs=-1))])


leak = []
for prop in PROPS:
    X, y, g = target_data(train, prop)
    row = cross_validate(probe_pipeline(), X, y, cv=RCV, scoring=("r2", "neg_root_mean_squared_error"))
    grp = cross_validate(probe_pipeline(), X, y, cv=GCV, groups=g, scoring=("r2", "neg_root_mean_squared_error"))
    leak.append({"property": PROP_SHORT[prop], "R² row-wise": row["test_r2"].mean(), "R² alloy-grouped": grp["test_r2"].mean(),
                 "RMSE row-wise": -row["test_neg_root_mean_squared_error"].mean(),
                 "RMSE alloy-grouped": -grp["test_neg_root_mean_squared_error"].mean()})
leak = pd.DataFrame(leak).set_index("property")
leak["optimism (ΔR²)"] = leak["R² row-wise"] - leak["R² alloy-grouped"]
display(leak.style.format(precision=3).background_gradient(subset=["optimism (ΔR²)"], cmap="Reds"))
```

       alloys  tests
train      76    735
test       19    180

## 7 · Model Benchmark

### 7.1 Model library
Thirteen regressors from six families:

| Family | Models |
|---|---|
| Linear | Ridge, Ridge with degree-2 polynomial features, Lasso, Elastic Net |
| Bagged trees | Random Forest, Extra Trees |
| Boosted trees | XGBoost, LightGBM, CatBoost |
| Kernel | Gaussian Process (ARD RBF + white noise), Support Vector Regression (RBF) |
| Instance-based | k-Nearest Neighbours |
| Neural | Multilayer Perceptron |

All inputs are standardised. SVR and the MLP also standardise the target through `TransformedTargetRegressor`. The Gaussian process fits its own kernel hyperparameters by maximising the marginal likelihood, so it is not included in the randomised search.

```
MODELS = {"RIDGE": "Ridge", "RIDGE_POLY": "Ridge (poly-2)", "LASSO": "Lasso", "ENET": "Elastic Net",
          "RF": "Random Forest", "ET": "Extra Trees", "XGB": "XGBoost", "LGBM": "LightGBM", "CAT": "CatBoost",
          "GP": "Gaussian Process", "SVR": "SVR", "KNN": "k-NN", "MLP": "MLP"}
FAMILY = {"RIDGE": "linear", "RIDGE_POLY": "linear", "LASSO": "linear", "ENET": "linear", "RF": "bagged trees",
          "ET": "bagged trees", "XGB": "boosted trees", "LGBM": "boosted trees", "CAT": "boosted trees",
          "GP": "kernel", "SVR": "kernel", "KNN": "instance", "MLP": "neural"}
FAMILY_COLORS = {"linear": SLATE, "bagged trees": "#4C9A8A", "boosted trees": COPPER, "kernel": STEEL,
                 "instance": "#C9A227", "neural": "#7B2D26"}
TARGET_SCALED = {"SVR", "MLP"}


def base_estimator(key, n_features):
    if key in ("RIDGE", "RIDGE_POLY"):
        return Ridge(alpha=1.0)
    if key == "LASSO":
        return Lasso(alpha=0.1, max_iter=50000)
    if key == "ENET":
        return ElasticNet(alpha=0.1, l1_ratio=0.5, max_iter=50000)
    if key == "RF":
        return RandomForestRegressor(n_estimators=400, n_jobs=1, random_state=SEED)
    if key == "ET":
        return ExtraTreesRegressor(n_estimators=400, n_jobs=1, random_state=SEED)
    if key == "XGB":
        return XGBRegressor(n_estimators=500, learning_rate=0.05, max_depth=4, subsample=0.9, colsample_bytree=0.8,
                            tree_method="hist", n_jobs=1, random_state=SEED)
    if key == "LGBM":
        return LGBMRegressor(n_estimators=500, learning_rate=0.05, num_leaves=15, min_child_samples=5,
                             n_jobs=1, random_state=SEED, verbose=-1)
    if key == "CAT":
        return CatBoostRegressor(iterations=800, learning_rate=0.05, depth=5, random_seed=SEED, verbose=0,
                                 thread_count=1, allow_writing_files=False)
    if key == "GP":
        kernel = ConstantKernel(1.0, (1e-3, 1e3)) * RBF(np.ones(n_features), (1e-2, 1e3)) + WhiteKernel(0.1, (1e-6, 1.0))
        return GaussianProcessRegressor(kernel=kernel, normalize_y=True, n_restarts_optimizer=0, random_state=SEED)
    if key == "SVR":
        return SVR(C=10.0, epsilon=0.05, gamma="scale")
    if key == "KNN":
        return KNeighborsRegressor(n_neighbors=5, weights="distance")
    if key == "MLP":
        return MLPRegressor(hidden_layer_sizes=(64, 32), alpha=1e-3, max_iter=3000, early_stopping=True,
                            n_iter_no_change=30, random_state=SEED)
    raise KeyError(key)


def build(key, feature_set="full"):
    n_features = engineer(clean.head(), feature_set).shape[1]
    est = base_estimator(key, n_features)
    if key in TARGET_SCALED:
        est = TransformedTargetRegressor(regressor=est, transformer=StandardScaler())
    steps = [("features", FunctionTransformer(engineer, kw_args={"feature_set": feature_set})), ("scale", StandardScaler())]
    if key == "RIDGE_POLY":
        steps += [("poly", PolynomialFeatures(2, include_bias=False)), ("scale2", StandardScaler())]
    return Pipeline(steps + [("model", est)])


def param_prefix(key):
    return "model__regressor__" if key in TARGET_SCALED else "model__"
```

### 7.2 Screening: every model × property × feature set
Default configurations are scored with 5-fold alloy-grouped cross-validation. R² is shown as a heatmap for each feature set. The chart underneath shows, for each model and property, how much the full chemistry improves on the original six features.

```
SCORING = {"r2": "r2", "rmse": "neg_root_mean_squared_error", "mae": "neg_mean_absolute_error"}
screen_rows = []
t_start = time.time()
for prop in PROPS:
    X, y, g = target_data(train, prop)
    for fs in FEATURE_SETS:
        for key in MODELS:
            res = cross_validate(build(key, fs), X, y, cv=GCV, groups=g, scoring=SCORING, n_jobs=-1)
            screen_rows.append({"property": prop, "feature_set": fs, "model": key,
                                "R2": res["test_r2"].mean(), "R2_sd": res["test_r2"].std(),
                                "RMSE": -res["test_rmse"].mean(), "MAE": -res["test_mae"].mean(),
                                "fold_rmse": -res["test_rmse"]})
    print(f"{PROP_SHORT[prop]:<6} screened ({time.time() - t_start:.0f} s)")
screen = pd.DataFrame(screen_rows)
keep_table(screen.drop(columns="fold_rmse"), "7_2_screening")

fig, axes = plt.subplots(1, 2, figsize=(17, 6.2), sharey=True)
for ax, fs in zip(axes, FEATURE_SETS):
    piv = screen[screen["feature_set"] == fs].pivot(index="model", columns="property", values="R2")
    piv = piv.loc[screen.groupby("model")["R2"].mean().sort_values(ascending=False).index, PROPS]
    sns.heatmap(piv.rename(index=MODELS, columns=PROP_SHORT), annot=True, fmt=".2f", cmap="YlGnBu", vmin=0, vmax=1,
                ax=ax, cbar=fs == "full", linewidths=0.6)
    ax.set(title=f"Grouped-CV R², {fs} feature set", xlabel="", ylabel="")
fig.tight_layout()
keep(fig, "7_2_screening_heatmap")
plt.show()
```

Rp0.2  screened (218 s)

Rm     screened (349 s)

A      screened (495 s)

Z      screened (620 s)

```
def corrected_ttest(a, b, k=CFG["cv_folds"]):
    d = np.asarray(a) - np.asarray(b)
    se = np.sqrt((1 / len(d) + 1 / (k - 1)) * d.var(ddof=1))
    return (d.mean(), 2 * stats.t.sf(abs(d.mean() / se), len(d) - 1)) if se > 0 else (d.mean(), np.nan)


gain_rows = []
for (prop, key), g in screen.groupby(["property", "model"]):
    o, f = g.set_index("feature_set").loc["original"], g.set_index("feature_set").loc["full"]
    d, p = corrected_ttest(o["fold_rmse"], f["fold_rmse"])
    gain_rows.append({"property": PROP_SHORT[prop], "model": MODELS[key], "RMSE reduction": d,
                      "relative": d / o["RMSE"], "p": p})
gain = pd.DataFrame(gain_rows)
fig, ax = plt.subplots(figsize=(13, 5))
piv = gain.pivot(index="model", columns="property", values="relative")[[PROP_SHORT[p] for p in PROPS]]
piv = piv.loc[piv.mean(axis=1).sort_values().index]
piv.plot(kind="barh", ax=ax, color=[PROP_COLORS[p] for p in PROPS], width=0.8)
ax.axvline(0, c="k", lw=0.8)
ax.xaxis.set_major_formatter(mtick.PercentFormatter(1))
ax.set(title="RMSE reduction from the full feature set (positive = full chemistry helps)", xlabel="relative RMSE change", ylabel="")
ax.grid(axis="x")
keep(fig, "7_2_feature_set_gain")
plt.show()

best_fs = (screen.groupby(["property", "feature_set"])["RMSE"].min().unstack().idxmin(axis=1))
display(best_fs.rename(index=PROP_SHORT).rename("feature set used for tuning").to_frame().T)
FEATURE_CHOICE = best_fs.to_dict()
```

property                        A Rp0.2     Z    Rm
feature set used for tuning  full  full  full  full

## 8 · Hyperparameter Optimisation
Each of the 13 models is tuned separately for each property on that property's selected feature set. The search is a randomised search that minimises grouped-CV RMSE. Search spaces use log-uniform distributions for regularisation strengths and learning rates. The **champion** for each property is the model with the lowest tuned grouped-CV RMSE.

```
SPACES = {
    "RIDGE": {"alpha": loguniform(1e-3, 1e3)},
    "RIDGE_POLY": {"alpha": loguniform(1e-2, 1e4)},
    "LASSO": {"alpha": loguniform(1e-3, 10)},
    "ENET": {"alpha": loguniform(1e-3, 10), "l1_ratio": uniform(0.05, 0.9)},
    "RF": {"n_estimators": randint(200, 700), "max_depth": [None, 6, 10, 16], "min_samples_leaf": randint(1, 8),
           "max_features": ["sqrt", 0.5, 1.0]},
    "ET": {"n_estimators": randint(200, 700), "max_depth": [None, 6, 10, 16], "min_samples_leaf": randint(1, 8),
           "max_features": ["sqrt", 0.5, 1.0]},
    "XGB": {"n_estimators": randint(200, 1000), "learning_rate": loguniform(0.01, 0.3), "max_depth": randint(2, 8),
            "min_child_weight": loguniform(0.5, 10), "subsample": uniform(0.6, 0.4), "colsample_bytree": uniform(0.5, 0.5),
            "reg_lambda": loguniform(1e-2, 10)},
    "LGBM": {"n_estimators": randint(200, 1000), "learning_rate": loguniform(0.01, 0.3), "num_leaves": randint(4, 48),
             "min_child_samples": randint(3, 30), "subsample": uniform(0.6, 0.4), "subsample_freq": [1],
             "colsample_bytree": uniform(0.5, 0.5), "reg_lambda": loguniform(1e-3, 10)},
    "CAT": {"iterations": randint(300, 1200), "learning_rate": loguniform(0.02, 0.2), "depth": randint(3, 8),
            "l2_leaf_reg": loguniform(1, 10)},
    "GP": {},
    "SVR": {"C": loguniform(0.1, 1000), "epsilon": loguniform(1e-3, 0.5), "gamma": loguniform(1e-3, 1)},
    "KNN": {"n_neighbors": randint(2, 30), "weights": ["uniform", "distance"], "p": [1, 2]},
    "MLP": {"hidden_layer_sizes": [(64,), (128,), (64, 32), (128, 64), (128, 64, 32)], "alpha": loguniform(1e-5, 1),
            "learning_rate_init": loguniform(1e-4, 1e-2)},
}

tuned, tune_rows = {}, []
for prop in PROPS:
    X, y, g = target_data(train, prop)
    fs = FEATURE_CHOICE[prop]
    for key in MODELS:
        t0 = time.time()
        pipe = build(key, fs)
        space = {param_prefix(key) + k: v for k, v in SPACES[key].items()}
        if space and CFG["search_iter"][key] > 0:
            search = RandomizedSearchCV(pipe, space, n_iter=CFG["search_iter"][key], cv=GCV,
                                        scoring="neg_root_mean_squared_error", n_jobs=-1, random_state=SEED, refit=True)
            search.fit(X, y, groups=g)
            model, cv_rmse = search.best_estimator_, -search.best_score_
            cv_sd = search.cv_results_["std_test_score"][search.best_index_]
            params = {k.split("__")[-1]: v for k, v in search.best_params_.items()}
        else:
            res = cross_validate(pipe, X, y, cv=GCV, groups=g, scoring="neg_root_mean_squared_error", n_jobs=-1)
            model, cv_rmse, cv_sd, params = pipe.fit(X, y), -res["test_score"].mean(), res["test_score"].std(), {}
        tuned[(prop, key)] = model
        default_rmse = screen.query("property == @prop and feature_set == @fs and model == @key")["RMSE"].iloc[0]
        tune_rows.append({"property": prop, "model": key, "default RMSE": default_rmse, "tuned RMSE": cv_rmse,
                          "tuned RMSE sd": cv_sd, "seconds": time.time() - t0,
                          "parameters": ", ".join(f"{k}={round(v, 4) if isinstance(v, float) else v}" for k, v in params.items())})
    print(f"{PROP_SHORT[prop]:<6} tuned")

tuning = pd.DataFrame(tune_rows)
tuning["improvement"] = 1 - tuning["tuned RMSE"] / tuning["default RMSE"]
CHAMPIONS = tuning.loc[tuning.groupby("property")["tuned RMSE"].idxmin()].set_index("property")["model"].to_dict()
keep_table(tuning, "8_tuning")
display(pd.Series({PROP_SHORT[p]: MODELS[k] for p, k in CHAMPIONS.items()}, name="champion").to_frame().T)
```

Rp0.2  tuned

Rm     tuned

A      tuned

Z      tuned

                 A     Rp0.2            Z       Rm
champion  LightGBM  CatBoost  Extra Trees  XGBoost

```
fig, axes = plt.subplots(1, 4, figsize=(22, 5.5), sharey=False)
for ax, prop in zip(axes, PROPS):
    t = tuning[tuning["property"] == prop].sort_values("tuned RMSE", ascending=False)
    y = np.arange(len(t))
    ax.hlines(y, t["tuned RMSE"], t["default RMSE"], color="#D1D5DB", lw=3)
    ax.scatter(t["default RMSE"], y, facecolor="white", edgecolor=GRAPHITE, s=40, zorder=3)
